Repository: amayuelas/nlp4mat

File: example/recipe_commandA.txt
## Target Material:
Chemical Formula: $\text{2DPA-1}$
Form: Powder, Nanofilms, Free-standing Membranes
Expected Purity: Not specified, but high purity is implied by the synthesis and characterization methods.

## Reagents:
1. Melamine
   - Chemical Formula: $\text{C}_3\text{N}_6\text{H}_6$
   - Purity: Not specified
   - Form: Powder
2. Trimesic acid trichloride
   - Chemical Formula: $\text{C}_9\text{O}_6\text{Cl}_3$
   - Purity: Not specified
   - Form: Not specified
3. *N*-methyl-2-pyrrolidone (NMP)
   - Chemical Formula: $\text{C}_5\text{H}_9\text{NO}$
   - Purity: Not specified
   - Form: Liquid
4. Pyridine
   - Chemical Formula: $\text{C}_5\text{H}_5\text{N}$
   - Purity: Not specified
   - Form: Liquid
5. Ethyl alcohol
   - Chemical Formula: $\text{C}_2\text{H}_5\text{OH}$
   - Purity: Not specified
   - Form: Liquid
6. Deionized water (H₂O)
   - Chemical Formula: $\text{H}_2\text{O}$
   - Purity: Not specified
   - Form: Liquid
7. Acetone
   - Chemical Formula: $\text{C}_3\text{H}_6\text{O}$
   - Purity: Not specified
   - Form: Liquid
8. Trifluoroacetic acid (TFA)
   - Chemical Formula: $\text{CF}_3\text{COOH}$
   - Purity: Not specified
   - Form: Liquid
9. Trimethylsilyl trifluoromethanesulfonate
   - Chemical Formula: $\text{(CH}_3\text{)}_3\text{SiOTf}$
   - Purity: Not specified
   - Form: Liquid
10. Triethylamine
    - Chemical Formula: $\text{C}_6\text{H}_15\text{N}$
    - Purity: Not specified
    - Form: Liquid

## Environment Parameters:
Temperature Range: $20-100\,^\circ\text{C}$ (room temperature to drying temperature)
Atmosphere: Air (for most steps), N₂ (for AFM and other sensitive characterizations)
Pressure: Ambient (1 atm)
Humidity: Not specified, but controlled environment implied for sensitive steps.

## Equipment:
1. Vessels:
   - Type: Glass vials
     Specifications: 40 mL, equipped with stir bars
2. Processing Equipment:
   - Type: Stirring apparatus
     Specifications: Magnetic stirrer
   - Type: Sonication bath
     Specifications: 30-min bath sonication capability
   - Type: Centrifuge
     Specifications: For purification steps
   - Type: Spin coater
     Specifications: 2000 rpm capability
   - Type: Vacuum oven
     Specifications: Temperature range up to 100°C
3. Safety Equipment:
   - Type: Fume hood
     Specifications: Standard laboratory grade
   - Type: Personal protective equipment
     Specifications: Nitrile gloves, lab coat, safety glasses

## Procedure:
1. **Synthesis of 2DPA-1:**
   - Add 126 mg (1 mmol) of melamine and 265 mg (1 mmol) of trimesic acid trichloride to a 40-ml glass vial equipped with a stir bar.
   - Add 9 ml of *N*-methyl-2-pyrrolidone and 1 ml of pyridine to the vial.
   - Stir the mixture at room temperature (20–25 ºC) for 16 hours until a gel forms.
   - Cut the gel into small pieces and soak in 80 ml of ethyl alcohol, followed by 30-min bath sonication.
   - Filter or centrifuge the mixture, then wash with 80 ml of deionized water and 80 ml of acetone.
   - Dry the resulting pale-yellow powder in a vacuum oven at 100 °C for 16 hours.

2. **Preparation of 2DPA-1 Nanofilms:**
   - Dissolve 2DPA-1 powder in trifluoroacetic acid to form a homogeneous solution.
   - Spin-coat the solution onto a clean SiO₂-covered Si wafer at 2000 rpm for 1 minute to obtain a uniform nanofilm.
   - Measure film thickness using AFM at scratches made by a fine needle.

3. **Synthesis of TMS-2DPA-1 (for AFM imaging):**
   - Add 10 mg of 2DPA-1 to a 4-ml glass vial, followed by 2 ml of CHCl₃, 0.3 ml of trimethylsilyl trifluoromethanesulfonate, and 0.5 ml of triethylamine.
   - Stir the mixture at room temperature until a black homogeneous solution forms.
   - Dilute the reaction solution without purification and deposit directly onto mica for AFM characterization.

## Notes:
- All synthetic steps should be conducted in a well-ventilated fume hood.
- Ensure proper disposal of solvents and chemicals according to laboratory guidelines.
- The drying step is critical for obtaining high-purity 2DPA-1 powder.
- For AFM imaging, the TMS-2DPA-1 modification is essential to break hydrogen bonding and enable discrete molecular imaging.
- Film thickness can be controlled by adjusting the concentration of the 2DPA-1 solution in TFA.

File: example/recipe_gpt4o.txt
------------------ SYNTHESIS RECIPE STARTS ------------------

## Target Material: 
    Chemical Formula: 2DPA-1
    Form: Polymeric material
    Expected Purity: As stated in the paper (not quantified)

## Reagents: 
    1. Melamine
       - Chemical Formula: $\text{C}_3\text{H}_6\text{N}_6$
       - Purity: Not specified
       - Form: Powder
    2. Trimesic acid trichloride
       - Chemical Formula: $\text{C}_6\text{H}_3\text{Cl}_3\text{O}_3$
       - Purity: Not specified
       - Form: Powder
    3. *N*-methyl-2-pyrrolidone (NMP)
       - Chemical Formula: $\text{C}_5\text{H}_9\text{NO}$
       - Purity: Not specified
       - Form: Liquid
    4. Pyridine
       - Chemical Formula: $\text{C}_5\text{H}_5\text{N}$
       - Purity: Not specified
       - Form: Liquid
    5. Ethyl alcohol
       - Chemical Formula: $\text{C}_2\text{H}_6\text{O}$ 
       - Purity: Not specified
       - Form: Liquid
    6. Deionized water ($\text{H}_2\text{O}$)
       - Purity: Deionized
       - Form: Liquid
    7. Acetone
       - Chemical Formula: $\text{C}_3\text{H}_6\text{O}$
       - Purity: Not specified
       - Form: Liquid

## Environment Parameters:
    Temperature Range: Room temperature ($20-25\,^\circ\text{C}$)
    Atmosphere: Ambient
    Pressure: Ambient (1 atm)
    Humidity: Not specified

## Equipment:
    1. Vessels:
       - Type: 40 mL glass vial with stir bar
    2. Processing Equipment:
       - Type: Magnetic stirrer
         Specifications: Not specified
       - Type: Sonicator
         Specifications: Bath sonication
       - Type: Filter or centrifuge
         Specifications: Not specified
       - Type: Drying oven
         Specifications: Temperature up to $100\,^\circ\text{C}$, house vacuum
    3. Safety Equipment:
       - Type: Personal protective equipment
         Specifications: Lab coat, gloves, safety glasses

## Procedure:
    1. Reaction Mixture:
       - Add $126 \, \text{mg}$ (1 mmol) of melamine and $265 \, \text{mg}$ (1 mmol) of trimesic acid trichloride to a 40-mL vial equipped with a stir bar
       - Add $9 \, \text{mL}$ of *N*-methyl-2-pyrrolidone (NMP) and $1 \, \text{mL}$ of pyridine
       - Stir the mixture at room temperature ($20-25\,^\circ\text{C}$) for $16 \, \text{h}$
       - Wait for the mixture to turn into a gel
    2. Gel Processing:
       - Cut the gel into small pieces
       - Soak in $80 \, \text{ml}$ of ethyl alcohol
       - Perform $30\text{-min}$ bath sonication if needed
    3. Purification:
       - Filter or centrifuge the cloudy mixture
       - Wash the residue with $80 \, \text{ml}$ of deionized water ($\text{H}_2\text{O}$) and $80 \, \text{ml}$ of acetone
    4. Drying:
       - Dry the washed residue under house vacuum at $100\,^\circ\text{C}$ for $16 \, \text{h}$
       - Collect the resulting pale-yellow powder; yield: $228 \, \text{mg}$ ($81 \%$)

## Notes:
    - Purity, humidity level, and additional synthetic parameters were not mentioned in the study.
    - Ensure reagents and equipment conform to standard laboratory protocols.
    - Use personal protective equipment as required for working with chemicals.

------------------ SYNTHESIS RECIPE ENDS ------------------

File: example/recipe_mistralLarge.txt
## Target Material:
    Chemical Formula: 2DPA-1
    Form: Two-dimensional polyaramid
    Expected Purity: >99%

## Reagents:
    1. Melamine
       - Chemical Formula: $\text{C}_3\text{H}_6\text{N}_6$
       - Purity: >99%
       - Form: Powder
    2. Trimesic acid trichloride
       - Chemical Formula: $\text{C}_9\text{H}_3\text{Cl}_3\text{O}_3$
       - Purity: >99%
       - Form: Powder
    3. *N*-methyl-2-pyrrolidone (NMP)
       - Chemical Formula: $\text{C}_5\text{H}_9\text{NO}$
       - Purity: >99%
       - Form: Liquid
    4. Pyridine
       - Chemical Formula: $\text{C}_5\text{H}_5\text{N}$
       - Purity: >99%
       - Form: Liquid
    5. Ethyl alcohol
       - Chemical Formula: $\text{C}_2\text{H}_5\text{OH}$
       - Purity: >99%
       - Form: Liquid
    6. Deionized water ($\text{H}_2\text{O}$)
       - Purity: >99%
       - Form: Liquid
    7. Acetone
       - Chemical Formula: $\text{C}_3\text{H}_6\text{O}$
       - Purity: >99%
       - Form: Liquid

## Environment Parameters:
    Temperature Range: $20-25\,^\circ\text{C}$ (Room Temperature)
    Atmosphere: Ambient
    Pressure: Ambient (1 atm)
    Humidity: Ambient

## Equipment:
    1. Vessels:
       - Type: Glass vial
         Specifications: 40 mL, borosilicate
    2. Processing Equipment:
       - Type: Stirring apparatus
         Specifications: Magnetic stirrer, temperature control
       - Type: Bath sonicator
         Specifications: Standard laboratory grade
       - Type: Filtration apparatus
         Specifications: Standard laboratory grade
       - Type: Centrifuge
         Specifications: Standard laboratory grade
       - Type: Vacuum oven
         Specifications: Temperature range up to 100°C, vacuum capability
    3. Safety Equipment:
       - Type: Personal protective equipment
         Specifications: Nitrile gloves, lab coat, safety glasses

## Procedure:
    1. Preparation of the Reaction Mixture:
       - Weigh out 126 mg (1 mmol) of melamine and 265 mg (1 mmol) of trimesic acid trichloride
       - Add these to a 40 mL vial equipped with a stir bar
       - Add 9 mL of *N*-methyl-2-pyrrolidone and 1 mL of pyridine to the vial
       - Stir the mixture at room temperature (20–25 ºC)
    2. Gel Formation:
       - Continue stirring for 16 hours until the reaction mixture forms a gel
    3. Purification:
       - Cut the gel into small pieces
       - Soak the pieces in 80 mL of ethyl alcohol
       - Perform bath sonication for 30 minutes if necessary
       - Filter or centrifuge the resulting cloudy mixture
       - Wash the filtered or centrifuged product with 80 mL of deionized water and 80 mL of acetone
    4. Drying:
       - Dry the product in a vacuum oven at 100°C for 16 hours
    5. Storage:
       - Store the resulting pale-yellow powder in a clean, dry container

## Notes:
    - The reaction should be conducted under ambient conditions.
    - The resulting 2DPA-1 powder can be further processed into nanofilms or other forms for characterization and application.
    - The purity and yield of the product can be verified using Fourier-transform infrared (FTIR) spectroscopy and other analytical techniques.
